Repository: Jashwanth020/Ash-Fusion-ML

# Ash Fusion Temperature (AFT) Prediction Framework

This repository contains a complete, robust Machine Learning pipeline for predicting and analyzing the thermochemical Ash Fusion Temperatures (AFT) of Coal and Biomass feedstocks. 

Predicting Ash Fusion Temperatures is critical for mitigating slagging and fouling risks in industrial boilers and gasifiers. The framework targets all four standard ASTM fusion stages:
* **DT:** Deformation Temperature
* **ST:** Softening Temperature
* **HT:** Hemispherical Temperature
* **FT:** Flow Temperature

## Overview of the ML Pipeline

1. **Missing Data Imputation & Pre-processing:** Missing geochemical composition values are rigorously imputed via MICE (IterativeImputer with a Random Forest Regressor). Boundary conditions (e.g., '>1450', '>1500') are intelligently processed.
2. **Self-Adjustment (SA) Method:** A constrained boundary optimization technique is applied to dynamically filter out physically anomalous melting sequences, ensuring high-fidelity training datasets.
3. **Model Training & Hyperparameter Tuning:** State-of-the-art tree-based ensembles (**Extra Trees** and **XGBoost**) are trained and benchmarked. Hyperparameters are tuned utilizing Optuna Bayesian Optimization over 100 trials, validated through a $5 \times 3$ Repeated K-Fold cross-validation strategy.
4. **Monotonic Reconciliation (CLSO):** A post-processing Constrained Least Squares Optimization (CLSO) algorithm guarantees physical validity, ensuring predictions strictly obey thermodynamic melting laws ($DT \le ST \le HT \le FT$).
5. **Interpretability (SHAP):** Black-box predictions are demystified using Shapley Additive exPlanations (SHAP) and Permutation Importance, bridging the gap between statistical predictions and fundamental metallurgical fluxing mechanics.

## Repository Structure

* **`DATA/`**: Contains the raw and pre-processed (SA-filtered) composition data for both Coal and Biomass feedstocks.
* **`RESULTS/`**: Stores the finalized `.joblib` predictive models, detailed evaluation metrics (`metrics.csv`), and high-resolution visualization plots (actual vs. predicted scatter, residual analysis, SHAP beeswarm/bar/dependence plots).
* **`pipeline_*.py`**: The core modular Python scripts driving the data processing, imputation, training, and tuning for each respective temperature stage.
* **`reconcile.py`**: Implementation of the monotonic reconciliation algorithms (PAV and CLSO).
* **`predict_new_data.py`**: A dedicated inference script showcasing how to deploy the trained `.joblib` models on unseen experimental data (e.g., from XRF reports), applying MICE imputation and CLSO post-processing seamlessly.
* **`generate_*.py`**: A suite of plotting and visualization utilities utilized for feature attribution and model evaluation.

File: DATA/DT/SA_AdaBoost_combined_filtered.csv (part 1 of 3)
SiO2,Al2O3,Fe2O3,MgO,CaO,Na2O,P2O5,K2O,TiO2,SO3,Type,group,Research paper,DT
21.72952397965884,10.00408652931171,9.750946687982974,1.599843797197622,30.11351552446662,2.328886540224385,0.040502374612598,0.8776371240098171,0.5902110371923694,22.96484640534307,coal ash,Shenfu coal,Study on the ash fusion temperatures of coal and sewage sludge mixtures    https://doi.org/10.1016/j.fuel.2009.08.039,1190.0
31.62663802916108,15.833437741062188,7.987134413216887,2.384069088076074,20.70216954962261,1.398251490474996,0.0301780897224819,1.34726890818076,0.6041175834754006,18.0867351070075,coal ash,Daliuta Coal,Study on the ash fusion temperatures of coal and sewage sludge mixtures    https://doi.org/10.1016/j.fuel.2009.08.039,1181.0
46.00250434913596,18.02718032331816,8.885918912910364,1.695474183382897,10.97972739238925,2.175518078678055,0.0817095991991757,0.7309567799701641,0.594488487125187,10.82652189389079,coal ash,Shigetai coal,Study on the ash fusion temperatures of coal and sewage sludge mixtures    https://doi.org/10.1016/j.fuel.2009.08.039,1157.0
28.10579879623493,25.63562141007065,5.683416262475517,2.078563898113837,11.44716349685882,0.9137648054510108,16.7791317572378,0.8194453993053953,1.799333905486896,6.737760268765146,coal ash,Sewage sludge,Study on the ash fusion temperatures of coal and sewage sludge mixtures    https://doi.org/10.1016/j.fuel.2009.08.039,1183.0
17.76658218815535,20.40889296863573,3.6874038503718647,1.4887646561661807,7.207198434817735,25.93013937560965,12.30449199268473,2.361944995297278,1.716258052114798,7.12832348614668,coal ash,Sewage sludge,Study on the ash fusion temperatures of coal and sewage sludge mixtures    https://doi.org/10.1016/j.fuel.2009.08.039,1291.0
56.65665665665664,25.42542542542542,6.506506506506504,1.401401401401401,3.7037037037037033,0.6006006006006003,0.5005005005005004,1.401401401401401,0.9009009009009008,2.902902902902901,coal ash,Shanxi Datong,Relationship between coal ash composition and ash fusion temperatures     https://doi.org/10.1016/j.fuel.2012.06.046,1239.0
64.16416416416415,27.22722722722722,2.902902902902901,0.5005005005005005,0.9009009009009008,0.2002002002002002,0.1001001001001,1.601601601601601,1.501501501501501,0.9009009009009008,coal ash,Heilongjiang Jixi,Relationship between coal ash composition and ash fusion temperatures     https://doi.org/10.1016/j.fuel.2012.06.047,1450.0
52.95295295295296,31.931931931931928,4.904904904904905,1.201201201201201,2.702702702702703,0.7007007007007005,0.1001001001001,1.701701701701702,1.601601601601601,2.2022022022022014,coal ash,Shandong Xinwen,Relationship between coal ash composition and ash fusion temperatures     https://doi.org/10.1016/j.fuel.2012.06.048,1450.0
50.85085085085085,36.03603603603604,6.106106106106108,0.6006006006006006,1.9019019019019017,0.3003003003003003,0.2002002002002002,1.301301301301302,1.301301301301302,1.401401401401401,coal ash,Anhui Huainan,Relationship between coal ash composition and ash fusion temperatures     https://doi.org/10.1016/j.fuel.2012.06.049,1450.0
41.78356713426854,23.046092184368728,7.114228456913827,2.104208416833667,13.12625250501002,0.9018036072144288,0.2004008016032063,0.8016032064128255,0.9018036072144288,10.02004008016032,coal ash,Neimenggu lijiata,Relationship between coal ash composition and ash fusion temperatures     https://doi.org/10.1016/j.fuel.2012.06.050,1141.0
52.75275275275276,33.53353353353354,5.905905905905906,1.1011011011011007,1.801801801801802,0.3003003003003001,1.001001001001001,0.7007007007007005,1.501501501501501,1.401401401401401,coal ash,Liaoning Fuxin,Relationship between coal ash composition and ash fusion temperatures     https://doi.org/10.1016/j.fuel.2012.06.051,1450.0
39.77955911823648,18.23647294589178,17.13426853707415,0.9018036072144288,17.53507014028056,0.2004008016032063,0.2004008016032063,0.3006012024048095,1.202404809619238,4.509018036072144,coal ash,Shanxi Huating,Relationship between coal ash composition and ash fusion temperatures     https://doi.org/10.1016/j.fuel.2012.06.052,1160.0
34.96993987975953,16.53306613226453,8.01603206412826,2.004008016032065,37.1743486973948,0.1002004008016032,0.1002004008016032,0.2004008016032063,0.3006012024048095,0.6012024048096192,coal ash,Shandong Zaozhuang,Relationship between coal ash composition and ash fusion temperatures     https://doi.org/10.1016/j.fuel.2012.06.053,1180.0
23.0,34.0,22.1,1.7,17.30000000000001,0.3,0.1,0.5000000000000001,0.4,0.6,coal ash,Shandong yanzhou,Relationship between coal ash composition and ash fusion temperatures     https://doi.org/10.1016/j.fuel.2012.06.054,1155.0
24.64358452138493,27.59674134419552,25.66191446028513,0.7128309572301424,18.32993890020366,0.4073319755600814,0.305498981670061,0.814663951120163,0.4073319755600814,1.120162932790224,coal ash,Shanxi gujiao,Relationship between coal ash composition and ash fusion temperatures     https://doi.org/10.1016/j.fuel.2012.06.055,1220.0
35.63474387527839,12.58351893095768,11.804008908685972,3.118040089086859,30.84632516703786,0.22271714922049,0.22271714922049,1.224944320712695,0.7795100222717147,3.56347438752784,coal ash,Sofia Bulgaria,Relationship between coal ash composition and ash fusion temperatures     https://doi.org/10.1016/j.fuel.2012.06.056,1100.0
49.6875,21.66666666666667,10.625,1.5625,10.10416666666666,2.1875,0.1041666666666666,1.041666666666666,1.25,1.770833333333333,coal ash,Miike Japan,Relationship between coal ash composition and ash fusion temperatures     https://doi.org/10.1016/j.fuel.2012.06.058,1165.0
62.68806419257773,30.09027081243731,2.607823470411233,0.4012036108324975,0.9027081243731194,0.9027081243731194,0.1003009027081243,0.5015045135406218,1.203610832497492,0.6018054162487461,coal ash,New Hope Australia,Relationship between coal ash composition and ash fusion temperatures     https://doi.org/10.1016/j.fuel.2012.06.059,1450.0
61.83673469387755,22.3469387755102,5.204081632653061,1.938775510204081,5.102040816326531,0.510204081632653,0.510204081632653,1.122448979591837,0.7142857142857143,0.7142857142857143,coal ash,Mafty Russia,Relationship between coal ash composition and ash fusion temperatures     https://doi.org/10.1016/j.fuel.2012.06.060,1170.0
54.61928934010154,20.71065989847716,15.32994923857868,1.319796954314721,2.84263959390863,0.6091370558375637,0.6091370558375637,1.01522842639594,0.8121827411167517,2.1319796954314727,coal ash,Donbass Ukraine,Relationship between coal ash composition and ash fusion temperatures     https://doi.org/10.1016/j.fuel.2012.06.062,1150.0
45.32187125149941,34.88604558176729,9.33626549380248,0.979608156737305,6.337465013994402,0.4098360655737705,0.0699720111955218,0.3198720511795282,1.099560175929628,1.239504198320672,coal ash,Fangzheng coal,Modification of ash fusion behavior of coal with high ash fusion temperature by red mud addition https://doi.org/10.1016/j.fuel.2016.12.012,1497.0
49.96945632254123,34.45326817348809,4.6019140704540815,0.8654041946650377,4.041946650376705,1.058847485237222,0.3970678069639584,1.099572388515578,1.415190388922826,2.097332518835267,coal ash,Jiaozuo coal,Modification of ash fusion behavior of coal with high ash fusion temperature by red mud addition https://doi.org/10.1016/j.fuel.2016.12.012,1500.0
48.82051282051282,36.63589743589744,2.071794871794872,0.7589743589743589,6.451282051282052,0.5435897435897435,0.5128205128205127,0.1948717948717947,1.517948717948718,2.492307692307693,coal ash, Jincheng coal,Modification of ash fusion behavior of coal with high ash fusion temperature by red mud addition https://doi.org/10.1016/j.fuel.2016.12.012,1500.0
22.697442860375656,27.18940936863545,16.82507354605114,0.9730708305046392,18.08101380402806,8.644489703552841,0.2376103190767142,1.346458474768047,2.443991853360489,1.5614392396469787,coal ash,Zhongzhou,Modification of ash fusion behavior of coal with high ash fusion temperature by red mud addition https://doi.org/10.1016/j.fuel.2016.12.012,1138.0
20.132370637785808,28.48375451263539,18.38748495788207,2.214199759326114,19.95186522262335,1.997593261131168,1.058965102286402,2.190132370637786,5.030084235860411,0.5535499398315284,coal ash,Zhongmei,Modification of ash fusion behavior of coal with high ash fusion temperature by red mud addition https://doi.org/10.1016/j.fuel.2016.12.012,1207.0
64.92738589211618,22.26141078838173,5.715767634854772,0.6224066390041492,1.79460580912863,0.1141078838174273,1.6286307053941913,1.089211618257261,1.784232365145228,0.0622406639004149,coal ash,Indian coals,"Composition, mineral matter characteristics and ash fusion behavior of some Indian coals  https://doi.org/10.1016/j.fuel.2015.02.015",1145.0
49.65063707357172,21.11590628853268,22.06124126592684,0.5137690094533498,2.034525277435264,0.1438553226469379,1.715988491574188,1.243321002877106,1.4796547472256467,0.0411015207562679,coal ash,Indian coals,"Composition, mineral matter characteristics and ash fusion behavior of some Indian coals  https://doi.org/10.1016/j.fuel.2015.02.015",1148.0
57.24410246026122,21.55512807532651,13.60737065910702,1.063075832742736,2.359015895514833,0.161992507846512,1.032702237521515,1.154196618406399,1.670547737167156,0.151867976106105,coal ash,Indian coals,"Composition, mineral matter characteristics and ash fusion behavior of some Indian coals  https://doi.org/10.1016/j.fuel.2015.02.015",1152.0
47.733866933466736,40.64032016008005,4.462231115557779,0.3701850925462731,4.242121060530265,0.240120060030015,0.3201600800400201,0.2101050525262631,1.550775387693848,0.2301150575287644,coal ash,high aluminum Shajuzi coal ,Influences of phosphorus on ash fusion characteristics of coal and its  regulation mechanism    https://doi.org/10.1016/j.fuel.2018.11.004,1500.0
45.3,14.39,10.43,1.72,20.33,1.7,0.4299999999999998,0.49,1.91,3.3,coal ash,high calcium Zhundong coal,Influences of phosphorus on ash fusion characteristics of coal and its  regulation mechanism    https://doi.org/10.1016/j.fuel.2018.11.004,1139.0
32.31,13.24,6.34,3.21,30.07,5.789999999999999,0.82,0.97,2.03,5.22,coal ash,Yimi coal ,Influences of phosphorus on ash fusion characteristics of coal and its  regulation mechanism    https://doi.org/10.1016/j.fuel.2018.11.004,1120.0
46.82301062337141,37.372218881539375,4.269392663860494,1.262778111846061,3.938665063138906,0.7316095409901783,0.1202645820805772,0.471036279815594,1.723792343154941,3.2872319102024448,coal ash,Nantun coal,Regulation of ash-fusion behaviors for high ash-fusion-temperature coal by coal blending  10.1016/j.fuproc.2017.05.012,1442.0
44.0764458675205,34.4106463878327,6.914148489093456,1.911146688012808,5.873524114468681,0.8705223133880328,0.8905343205923553,1.0906543926355807,1.190714428657194,2.771662997798679,coal ash,Pengzhuang coal,Regulation of ash-fusion behaviors for high ash-fusion-temperature coal by coal blending  10.1016/j.fuproc.2017.05.012,1340.0
43.84,32.16,5.18,1.73,8.62,0.8199999999999998,0.4599999999999999,0.76,2.059999999999999,4.369999999999999,coal ash, Biaodian coal,Regulation of ash-fusion behaviors for high ash-fusion-temperature coal by coal blending  10.1016/j.fuproc.2017.05.012,1315.0
31.06000000000001,13.32,23.96,2.88,24.61,0.2,0.16,2.08,0.7400000000000001,0.99,coal ash,Xiangyuan coal,Regulation of ash-fusion behaviors for high ash-fusion-temperature coal by coal blending  10.1016/j.fuproc.2017.05.012,1104.0
53.5426046520352,28.20943013691937,3.871882567812463,6.128636978766012,2.666067710979438,0.4978134730044594,0.350063961255105,2.212504324464265,0.7854390351848138,1.735557159578868,coal ash, Chinese ,The influences of mineral behaviour on blended coal ash fusion characteristics   https://doi.org/10.1016/S0016-2361(99)00005-8,1320.0
34.87739631182706,25.464462648123728,10.70101932294694,6.37106983764341,13.376274153683672,0.9512017175952832,0.6499675170968435,1.3376274153683667,0.6737678832966592,5.597213192418015,coal ash, Chinese ,The influences of mineral behaviour on blended coal ash fusion characteristics   https://doi.org/10.1016/S0016-2361(99)00005-8,1200.0
29.37127711959947,16.39171502118877,18.85764066286032,6.900768656150608,18.179033218834416,3.020281018481429,0.3536404989994078,1.729971089699806,0.5830289307828074,4.612643783402973,coal ash,Krrabë-2,Correlation between ash fusion temperatures and chemical composition in Albanian coal ashes   https://doi.org/10.1016/S0016-2361(02)00194-1,1050.0
50.25604253214374,15.81013386218712,11.590894491062413,3.469579528419179,10.14924094739793,0.7784929135788187,0.1729984252397374,2.969806299948827,0.8169370080765382,3.985873991945687,coal ash,Mushqeta-1,Correlation between ash fusion temperatures and chemical composition in Albanian coal ashes   https://doi.org/10.1016/S0016-2361(02)00194-1,1090.0
38.50200253534295,12.91431374151678,22.65787433306415,5.66687797015811,10.59166477755742,2.370836701800842,0.279488879480587,2.52503746289358,0.6842658773490236,3.80763772083657,coal ash,Mushqeta-2,Correlation between ash fusion temperatures and chemical composition in Albanian coal ashes   https://doi.org/10.1016/S0016-2361(02)00194-1,1040.0
42.04980939663606,18.33306895062945,10.433841216704392,3.7828629799375735,15.73175511304014,1.172020520232548,0.2382155528927943,2.677542814515008,0.7432325250255184,4.837650930386491,coal ash,Mëzez-10,Correlation between ash fusion temperatures and chemical composition in Albanian coal ashes   https://doi.org/10.1016/S0016-2361(02)00194-1,1100.0
40.71920507293213,15.81814110111069,20.68674170765692,5.6287180925485085,7.120087843565637,2.915387319730254,0.1443261049371412,2.289974198335975,0.740874005343992,3.936544553838758,coal ash,Valias-28,Correlation between ash fusion temperatures and chemical composition in Albanian coal ashes   https://doi.org/10.1016/S0016-2361(02)00194-1,1070.0
49.10158265658761,23.05349251703014,11.595474728540292,5.39027572054921,4.388803728753184,0.91310681604932,0.2061854100756528,2.700047036704978,0.65782964166994,1.993201744039688,coal ash,Manzë-4,Correlation between ash fusion temperatures and chemical composition in Albanian coal ashes   https://doi.org/10.1016/S0016-2361(02)00194-1,1080.0
50.86104900051927,23.73714257200568,10.73633938089462,5.154634725887425,3.436423150591617,0.754821270072147,0.1589097410678204,3.535741738759004,0.7846168465223636,0.8403215736800365,coal ash,Manzë-5,Correlation between ash fusion temperatures and chemical composition in Albanian coal ashes   https://doi.org/10.1016/S0016-2361(02)00194-1,1080.0
47.68790693812176,12.51524462489216,17.27123451775048,15.27234021495496,3.387288867791428,0.9157496066994268,0.1870886293256892,0.7089674374447174,0.3347901787933387,1.719388984226034,coal ash,M-Drenovë-1,Correlation between ash fusion temperatures and chemical composition in Albanian coal ashes   https://doi.org/10.1016/S0016-2361(02)00194-1,1170.0
48.74296920728095,12.71985762998444,15.00468431157573,18.52588906762119,1.612237009088229,0.7418268446724982,0.2077115165082995,0.890192213606998,0.2670576640820994,1.28757453557957,coal ash,M-Drenovë-2,Correlation between ash fusion temperatures and chemical composition in Albanian coal ashes   https://doi.org/10.1016/S0016-2361(02)00194-1,1230.0
55.78030660087732,20.54907183908454,10.155410865402652,2.5413344883119047,3.524116184963773,1.449354825365383,0.0595625270698102,4.1395956313518125,0.9629275209619328,0.8383195166108773,coal ash,Dardhas-6,Correlation between ash fusion temperatures and chemical composition in Albanian coal ashes   https://doi.org/10.1016/S0016-2361(02)00194-1,1080.0
51.38312717002837,19.325384293518088,8.697388235993905,3.378563687677989,6.573719632310601,1.978873017068536,0.1641016648300737,4.662417888995624,0.2413259776912848,3.595098431885527,coal ash,Petrushë-1,Correlation between ash fusion temperatures and chemical composition in Albanian coal ashes   https://doi.org/10.1016/S0016-2361(02)00194-1,1110.0
50.68828679747179,12.961213821869093,12.3877087855032,4.664507629109228,11.74729482822795,0.9080496409126572,0.2867525181829442,1.204360576368366,0.5830634536386535,4.56876194871611,coal ash,Alarup-1,Correlation between ash fusion temperatures and chemical composition in Albanian coal ashes   https://doi.org/10.1016/S0016-2361(02)00194-1,1060.0
39.54628663826728,18.59329364588555,12.37657568885144,2.084874924615097,17.74039026763392,1.06139087071314,0.8908101950628142,1.345691996797017,0.8908101950628142,5.469875577110934,coal ash,Alarup-2,Correlation between ash fusion temperatures and chemical composition in Albanian coal ashes   https://doi.org/10.1016/S0016-2361(02)00194-1,1100.0
47.655912876413126,25.50043099256233,5.430736340293147,4.39264868586543,8.410432385409742,1.076535345332447,0.3940888317734849,2.431816449724188,0.720894204463692,3.986503888162384,coal ash,Bezhan-1,Correlation between ash fusion temperatures and chemical composition in Albanian coal ashes   https://doi.org/10.1016/S0016-2361(02)00194-1,1140.0
41.81352531812281,14.30412417761194,13.48237756487004,4.385833665680616,15.708737573810312,2.455684645054287,0.0859967385427571,2.637233315311219,0.6115323629707174,4.514954638025308,coal ash,Memaliaj-6,Correlation between ash fusion temperatures and chemical composition in Albanian coal ashes   https://doi.org/10.1016/S0016-2361(02)00194-1,1080.0
47.8483737402298,15.8134081831428,8.390788015545155,4.5465921486947165,12.29193493227486,2.572289086213504,0.1423776246981644,2.657715661032402,0.579002340439202,5.157518267729406,coal ash,Memaliaj-7,Correlation between ash fusion temperatures and chemical composition in Albanian coal ashes   https://doi.org/10.1016/S0016-2361(02)00194-1,1100.0
70.77856420626897,25.58139534883721,0.9100101112234582,0.3033367037411526,0.1011122345803841,0.1011122345803841,0.0,0.7077856420626895,1.516683518705764,0.0,coal ash,Australian domestic and export thermal coals,The effect of potassium on the fusibility of coal ashes with high silica and alumina levels     https://doi.org/10.1016/S0016-2361(98)00016-7,1500.0
85.71428571428572,12.18781218781219,0.8991008991008991,0.0,0.0999000999000999,0.0,0.0,0.3996003996003996,0.5994005994005994,0.0999000999000999,coal ash,Australian domestic and export thermal coals,The effect of potassium on the fusibility of coal ashes with high silica and alumina levels     https://doi.org/10.1016/S0016-2361(98)00016-7,1400.0
68.13186813186813,25.57442557442557,1.1988011988011993,0.1998001998001998,0.4995004995004995,0.0999000999000999,0.0999000999000999,2.597402597402597,1.2987012987012987,0.2997002997002997,coal ash,Australian domestic and export thermal coals,The effect of potassium on the fusibility of coal ashes with high silica and alumina levels     https://doi.org/10.1016/S0016-2361(98)00016-7,1290.0
67.40665993945508,26.74066599394551,0.9081735620585268,0.3027245206861755,0.4036326942482341,0.1009081735620585,0.201816347124117,2.724520686175581,1.210898082744702,0.0,coal ash,Australian domestic and export thermal coals,The effect of potassium on the fusibility of coal ashes with high silica and alumina levels     https://doi.org/10.1016/S0016-2361(98)00016-7,1520.0
21.68328379888957,9.982797946553072,9.730196783937863,1.596439347728123,30.0494343047053,2.3239306960599246,0.1818728370829507,0.7476994413410195,0.78836737125038,22.91597747245177,coal ash,Shenfu coal,The influence of phosphorus on ash fusion temperature of sludge and coal    10.1016/j.fuproc.2012.12.018,1145.0
46.18740432717934,21.2193281748144,5.931307446960024,1.919843977721302,14.075487689293547,0.7174153811484866,0.1616710718081096,0.7275198231364935,0.299470904336343,8.760551203601942,coal ash, Yulin coal,The influence of phosphorus on ash fusion temperature of sludge and coal    10.1016/j.fuproc.2012.12.018,1213.0
31.33710250145681,21.85243331132148,35.4325235695926,1.202138522487615,1.935646773497008,0.9881986159432092,0.9270729283590932,3.015533920816391,0.2428778627226194,3.066471993803153,coal ash, Ukraine coal,The influence of phosphorus on ash fusion temperature of sludge and coal    10.1016/j.fuproc.2012.12.018,1168.0
44.014547699669535,25.92217672233208,18.22525279807496,1.277709814783718,2.207882559946265,1.093719601454863,0.8586209955346586,3.0562818769626534,0.3999645179796004,2.943843413261687,coal ash, Ukraine coal,The influence of phosphorus on ash fusion temperature of sludge and coal    10.1016/j.fuproc.2012.12.018,1313.0
46.35882026152826,41.11683351817524,2.743852435973845,1.0443020465273587,2.201224901993943,2.2524161787845007,0.1228590642973363,0.4709597464731228,1.374886135313208,2.313845710933168,coal ash, Yangquan coal ,The influence of phosphorus on ash fusion temperature of sludge and coal    10.1016/j.fuproc.2012.12.018,1481.0
41.19588041195881,32.28677132286771,7.01929807019298,0.63993600639936,6.909309069093091,1.02989701029897,1.03989601039896,0.70992900709929,3.66963303669633,5.499450054994499,coal ash, Xiangyuan coal,Effecting mechanisms of iron-rich sludge on ash fusion characteristics of coal with high ash fusion temperature under reducing atmosphere   10.1016/j.wasman.2023.12.011,1481.0
13.71137113711371,5.1005100510051,48.1148114811481,1.56015601560156,13.4013401340134,2.09020902090209,12.69126912691269,1.11011101110111,1.13011301130113,1.09010901090109,coal ash, municipal sewage sludge,Effecting mechanisms of iron-rich sludge on ash fusion characteristics of coal with high ash fusion temperature under reducing atmosphere   10.1016/j.wasman.2023.12.011,1045.0
2.000000000000001,1.130000000000001,67.80000000000003,0.7400000000000004,5.430000000000003,2.350000000000001,18.660000000000007,0.4600000000000001,1.3000000000000007,0.13,coal ash,pharmaceutical sewage sludge,Effecting mechanisms of iron-rich sludge on ash fusion characteristics of coal with high ash fusion temperature under reducing atmosphere   10.1016/j.wasman.2023.12.011,1204.0
1.660046847947856,0.2851614217333741,1.171198696404929,13.34148080252572,22.924941440065176,8.5650269884917,7.393828292086771,32.2537936653427,0.0509216824523882,12.353600162949387,coal ash,Jincheng coal,Influence of biomass addition on Jincheng coal ash fusion temperatures   http://dx.doi.org/10.1016/j.fuel.2015.08.024,1376.0
35.03999999999999,7.3199999999999985,41.38,1.07,5.139999999999999,1.29,0.3099999999999998,1.08,0.4,6.9700000000000015,coal ash,industrial sludge,Regulation of ash fusibility for high ash-fusion-temperature (AFT) coal by industrial sludge addition   https://doi.org/10.1016/j.fuel.2019.01.161,1071.0
33.93106196453478,14.88344291691572,16.88583383144053,1.872883044431161,27.5154413229727,0.2191671647738593,0.2789400278940028,3.068340306834032,0.3785614664275753,0.9663279537756528,coal ash, Shenmu coal,Investigation on improve ash fusion temperature (AFT) of low-AFT coal by biomass addition  https://doi.org/10.1016/j.fuproc.2019.03.005,1062.0
12.40422447711742,5.901843031683578,2.029405674052599,17.3949057775937,44.57444605508386,1.066473389935804,2.319320770345827,13.76061296334645,0.1138952164009111,0.4348726444398425,coal ash, chestnut shell ,Investigation on improve ash fusion temperature (AFT) of low-AFT coal by biomass addition  https://doi.org/10.1016/j.fuproc.2019.03.005,1425.0
90.58030241111568,2.176134041683695,0.6845116469145894,0.398447078054761,1.58357172047405,0.1123825091949325,0.6845116469145894,3.432774826317941,0.0408663669799754,0.306497752349816,coal ash,rice husk,Investigation on improve ash fusion temperature (AFT) of low-AFT coal by biomass addition  https://doi.org/10.1016/j.fuproc.2019.03.005,1438.0
55.08091265453815,24.625590511609207,3.729017991757967,2.834455724193385,7.54849733641572,0.2713840586993668,0.251281535832747,0.3618454115991557,1.507689214996482,3.7893255603578258,coal ash,South African Coals,"Lawal, A.I., Onifade, M., Bada, S.O. et al. Prediction of Thermal Coal Ash Behavior of South African Coals: Comparative Applications of ANN, GPR, and SVR. Nat Resour Res 32, 1399–1413 (2023). https://doi.org/10.1007/s11053-023-10192-6",1280.0
55.10551055105511,24.60246024602461,3.58035803580358,1.560156015601561,9.01090109010901,0.2000200020002,0.9600960096009602,0.6900690069006902,1.820182018201821,2.470247024702471,coal ash,South African Coals,"Lawal, A.I., Onifade, M., Bada, S.O. et al. Prediction of Thermal Coal Ash Behavior of South African Coals: Comparative Applications of ANN, GPR, and SVR. Nat Resour Res 32, 1399–1413 (2023). https://doi.org/10.1007/s11053-023-10192-6",1300.0
46.2036194520271,25.37660499443939,4.691133353553736,2.739864523304014,11.82893539581438,0.5661712668082096,1.041350722879386,0.6672732787382469,1.900717824284704,4.984329188150844,coal ash,South African Coals,"Lawal, A.I., Onifade, M., Bada, S.O. et al. Prediction of Thermal Coal Ash Behavior of South African Coals: Comparative Applications of ANN, GPR, and SVR. Nat Resour Res 32, 1399–1413 (2023). https://doi.org/10.1007/s11053-023-10192-6",1250.0
44.91320145337101,32.19620508679854,5.63181267662495,1.7965280581348413,7.468712151796525,0.2825999192571658,1.554299555914412,0.5147355672184093,1.8974566007266849,3.744448930157448,coal ash,South African Coals,"Lawal, A.I., Onifade, M., Bada, S.O. et al. Prediction of Thermal Coal Ash Behavior of South African Coals: Comparative Applications of ANN, GPR, and SVR. Nat Resour Res 32, 1399–1413 (2023). https://doi.org/10.1007/s11053-023-10192-6",1330.0
58.4983415418635,30.75685998592823,2.573122926927329,1.035279927630918,2.924917077093175,0.2010252286661976,0.2211277515328173,0.4824605487988741,1.6182530907628907,1.68861192079606,coal ash,South African Coals,"Lawal, A.I., Onifade, M., Bada, S.O. et al. Prediction of Thermal Coal Ash Behavior of South African Coals: Comparative Applications of ANN, GPR, and SVR. Nat Resour Res 32, 1399–1413 (2023). https://doi.org/10.1007/s11053-023-10192-6",1600.0
46.81064791562029,28.93018583626318,5.133098945253642,2.03917629331994,8.879959819186336,0.1305876443997991,1.567051732797589,0.4620793571069813,1.536916122551482,4.5102963335007535,coal ash,South African Coals,"Lawal, A.I., Onifade, M., Bada, S.O. et al. Prediction of Thermal Coal Ash Behavior of South African Coals: Comparative Applications of ANN, GPR, and SVR. Nat Resour Res 32, 1399–1413 (2023). https://doi.org/10.1007/s11053-023-10192-6",1300.0
42.738505165080014,34.33259064209035,4.92201741948552,2.035649179663764,8.23374518938627,0.2531901964755924,2.096414826817905,0.4253595300789953,2.187563297549119,2.774964553372494,coal ash,South African Coals,"Lawal, A.I., Onifade, M., Bada, S.O. et al. Prediction of Thermal Coal Ash Behavior of South African Coals: Comparative Applications of ANN, GPR, and SVR. Nat Resour Res 32, 1399–1413 (2023). https://doi.org/10.1007/s11053-023-10192-6",1300.0
67.02658653356423,26.077212997860848,2.8725679942956086,0.6824895589283894,0.539879800346338,0.1222369359274727,0.1527961699093408,1.18162371396557,1.2733014159111753,0.0713048792910257,coal ash,South African Coals,"Lawal, A.I., Onifade, M., Bada, S.O. et al. Prediction of Thermal Coal Ash Behavior of South African Coals: Comparative Applications of ANN, GPR, and SVR. Nat Resour Res 32, 1399–1413 (2023). https://doi.org/10.1007/s11053-023-10192-6",1600.0
51.83845690174803,36.3672895318465,1.657625075346594,0.984528832630098,4.249547920433995,0.140646976090014,0.6027727546714887,0.5424954792043399,1.717902350813743,1.898734177215189,coal ash,South African Coals,"Lawal, A.I., Onifade, M., Bada, S.O. et al. Prediction of Thermal Coal Ash Behavior of South African Coals: Comparative Applications of ANN, GPR, and SVR. Nat Resour Res 32, 1399–1413 (2023). https://doi.org/10.1007/s11053-023-10192-6",1600.0
45.37277633419948,31.081351189286416,19.68818708774735,0.1399160503697781,0.5196881870877473,0.1199280431740955,0.7695382770337797,0.6695982410553668,1.519088546871877,0.1199280431740955,coal ash,South African Coals,"Lawal, A.I., Onifade, M., Bada, S.O. et al. Prediction of Thermal Coal Ash Behavior of South African Coals: Comparative Applications of ANN, GPR, and SVR. Nat Resour Res 32, 1399–1413 (2023). https://doi.org/10.1007/s11053-023-10192-6",1520.0
59.774964838256,34.45850914205345,2.762708458910992,0.1306007635121559,0.1506931886678722,0.070323488045007,0.1707856138235885,0.5224030540486237,1.828410689170183,0.1306007635121559,coal ash,South African Coals,"Lawal, A.I., Onifade, M., Bada, S.O. et al. Prediction of Thermal Coal Ash Behavior of South African Coals: Comparative Applications of ANN, GPR, and SVR. Nat Resour Res 32, 1399–1413 (2023). https://doi.org/10.1007/s11053-023-10192-6",1600.0
46.8734215577331,27.07344176179412,5.687443176078391,1.8688756440044447,10.50611172845742,0.1212243660975856,2.74775229821194,0.5051015254066066,1.4445903626628953,3.172037579553491,coal ash,South African Coals,"Lawal, A.I., Onifade, M., Bada, S.O. et al. Prediction of Thermal Coal Ash Behavior of South African Coals: Comparative Applications of ANN, GPR, and SVR. Nat Resour Res 32, 1399–1413 (2023). https://doi.org/10.1007/s11053-023-10192-6",1300.0
46.44616467276566,30.76304413390972,2.835025635870111,1.8598572433899667,9.10827385141249,0.2714386247109681,0.864582286116417,0.5730370966120438,1.799537549009752,5.479038906202876,coal ash,South African Coals,"Lawal, A.I., Onifade, M., Bada, S.O. et al. Prediction of Thermal Coal Ash Behavior of South African Coals: Comparative Applications of ANN, GPR, and SVR. Nat Resour Res 32, 1399–1413 (2023). https://doi.org/10.1007/s11053-023-10192-6",1330.0
53.2953620829943,30.00406834825061,4.932872253864931,1.1899918633034987,3.9157851912123673,0.0915378356387306,1.413751017087062,0.691619202603743,1.759560618388934,2.705451586655818,coal ash,South African Coals,"Lawal, A.I., Onifade, M., Bada, S.O. et al. Prediction of Thermal Coal Ash Behavior of South African Coals: Comparative Applications of ANN, GPR, and SVR. Nat Resour Res 32, 1399–1413 (2023). https://doi.org/10.1007/s11053-023-10192-6",1390.0
58.81174231038976,33.56377116521391,1.8735597635507453,0.6913134956417192,1.202284340246468,0.1001903616872056,0.3506662659052198,0.6211802424606752,1.6431219316701733,1.142170123234145,coal ash,South African Coals,"Lawal, A.I., Onifade, M., Bada, S.O. et al. Prediction of Thermal Coal Ash Behavior of South African Coals: Comparative Applications of ANN, GPR, and SVR. Nat Resour Res 32, 1399–1413 (2023). https://doi.org/10.1007/s11053-023-10192-6",1600.0
53.87003104035247,36.44738159607491,5.827575848603185,0.300390507659958,0.7109242014619006,0.1201562030639832,0.250325423049965,0.5206768799439272,1.511965555221789,0.4405727445679383,coal ash,South African Coals,"Lawal, A.I., Onifade, M., Bada, S.O. et al. Prediction of Thermal Coal Ash Behavior of South African Coals: Comparative Applications of ANN, GPR, and SVR. Nat Resour Res 32, 1399–1413 (2023). https://doi.org/10.1007/s11053-023-10192-6",1600.0
41.67083041870691,28.18027380833416,3.397621664834616,1.41900669531328,16.08873788348157,0.0699510342760068,1.9186569401419007,0.6895173378634954,1.658838812831018,4.906565404217048,coal ash,South African Coals,"Lawal, A.I., Onifade, M., Bada, S.O. et al. Prediction of Thermal Coal Ash Behavior of South African Coals: Comparative Applications of ANN, GPR, and SVR. Nat Resour Res 32, 1399–1413 (2023). https://doi.org/10.1007/s11053-023-10192-6",1320.0
62.13728236942164,33.11987192315389,1.300780468280968,0.1801080648389032,0.4302581548929356,0.0600360216129677,0.170102061236742,0.4602761656994195,1.921152691614969,0.2201320792475484,coal ash,South African Coals,"Lawal, A.I., Onifade, M., Bada, S.O. et al. Prediction of Thermal Coal Ash Behavior of South African Coals: Comparative Applications of ANN, GPR, and SVR. Nat Resour Res 32, 1399–1413 (2023). https://doi.org/10.1007/s11053-023-10192-6",1600.0
46.29254457050244,28.05915721231766,3.474473257698542,2.978119935170179,9.876418152350078,0.3038897893030794,0.3950567260940032,0.3545380875202592,1.326985413290114,6.938816855753645,coal ash,South African Coals,"Lawal, A.I., Onifade, M., Bada, S.O. et al. Prediction of Thermal Coal Ash Behavior of South African Coals: Comparative Applications of ANN, GPR, and SVR. Nat Resour Res 32, 1399–1413 (2023). https://doi.org/10.1007/s11053-023-10192-6",1260.0
42.159022631684365,33.84738634087723,3.114360104145804,2.563589024634489,10.01401962747847,0.4205888243540957,1.922691768475866,0.6008411776487081,1.5521730422591633,3.805327458441818,coal ash,South African Coals,"Lawal, A.I., Onifade, M., Bada, S.O. et al. Prediction of Thermal Coal Ash Behavior of South African Coals: Comparative Applications of ANN, GPR, and SVR. Nat Resour Res 32, 1399–1413 (2023). https://doi.org/10.1007/s11053-023-10192-6",1320.0
41.867954911433166,34.01771336553945,3.764090177133656,1.77133655394525,9.410225442834136,0.3321256038647342,2.415458937198068,0.714573268921095,2.093397745571659,3.613123993558776,coal ash,South African Coals,"Lawal, A.I., Onifade, M., Bada, S.O. et al. Prediction of Thermal Coal Ash Behavior of South African Coals: Comparative Applications of ANN, GPR, and SVR. Nat Resour Res 32, 1399–1413 (2023). https://doi.org/10.1007/s11053-023-10192-6",1300.0
46.27301076350468,31.18398551453576,2.51483754149482,1.207122019917513,10.56231767427824,0.1005935016597926,1.981691982697918,0.865104114274218,1.881098481038125,3.430238406598934,coal ash,South African Coals,"Lawal, A.I., Onifade, M., Bada, S.O. et al. Prediction of Thermal Coal Ash Behavior of South African Coals: Comparative Applications of ANN, GPR, and SVR. Nat Resour Res 32, 1399–1413 (2023). https://doi.org/10.1007/s11053-023-10192-6",1340.0
46.15384615384615,36.336032388663966,2.530364372469636,0.9817813765182186,6.761133603238869,0.1619433198380566,1.4271255060728747,0.7186234817813764,2.317813765182186,2.611336032388664,coal ash,South African Coals,"Lawal, A.I., Onifade, M., Bada, S.O. et al. Prediction of Thermal Coal Ash Behavior of South African Coals: Comparative Applications of ANN, GPR, and SVR. Nat Resour Res 32, 1399–1413 (2023). https://doi.org/10.1007/s11053-023-10192-6",1500.0
47.65255856036996,28.95345330250327,5.247813411078717,1.849803960993264,8.706142555544385,0.1608525183472402,0.6735699205790691,0.8143158741329044,1.608525183472404,4.332964712978788,coal ash,South African Coals,"Lawal, A.I., Onifade, M., Bada, S.O. et al. Prediction of Thermal Coal Ash Behavior of South African Coals: Comparative Applications of ANN, GPR, and SVR. Nat Resour Res 32, 1399–1413 (2023). https://doi.org/10.1007/s11053-023-10192-6",1310.0
50.3568197808825,30.65634737159513,5.2869635139209965,1.67856065936275,5.83978289275304,0.2010252286661976,0.934767313297819,0.7236908231983114,1.970047240928736,2.351995175394511,coal ash,South African Coals,"Lawal, A.I., Onifade, M., Bada, S.O. et al. Prediction of Thermal Coal Ash Behavior of South African Coals: Comparative Applications of ANN, GPR, and SVR. Nat Resour Res 32, 1399–1413 (2023). https://doi.org/10.1007/s11053-023-10192-6",1380.0
48.463476070528976,36.5743073047859,2.91183879093199,0.806045340050378,5.037783375314862,0.1108312342569269,1.722921914357683,0.5239294710327456,1.753148614609572,2.095717884130983,coal ash,South African Coals,"Lawal, A.I., Onifade, M., Bada, S.O. et al. Prediction of Thermal Coal Ash Behavior of South African Coals: Comparative Applications of ANN, GPR, and SVR. Nat Resour Res 32, 1399–1413 (2023). https://doi.org/10.1007/s11053-023-10192-6",1600.0
47.97751681220516,37.73963665562582,1.927130382414936,0.6925624811803675,5.018568704205561,0.1304827863093445,2.097761718357924,0.582153969687845,1.8669075579644687,1.96727893204858,coal ash,South African Coals,"Lawal, A.I., Onifade, M., Bada, S.O. et al. Prediction of Thermal Coal Ash Behavior of South African Coals: Comparative Applications of ANN, GPR, and SVR. Nat Resour Res 32, 1399–1413 (2023). https://doi.org/10.1007/s11053-023-10192-6",1600.0
45.90098216075367,39.98797354179195,2.635798757265985,0.6013229104028864,4.74042894367609,0.1503307276007216,1.192623772299058,0.6313890559230309,2.355181399077972,1.80396873120866,coal ash,South African Coals,"Lawal, A.I., Onifade, M., Bada, S.O. et al. Prediction of Thermal Coal Ash Behavior of South African Coals: Comparative Applications of ANN, GPR, and SVR. Nat Resour Res 32, 1399–1413 (2023). https://doi.org/10.1007/s11053-023-10192-6",1600.0
47.42805575052643,34.39286072395468,1.8951168154015847,1.91517096159631,7.961496039306129,0.1002707309736288,0.501353654868144,0.4612453624786925,1.84498144991477,3.499448510979646,coal ash,South African Coals,"Lawal, A.I., Onifade, M., Bada, S.O. et al. Prediction of Thermal Coal Ash Behavior of South African Coals: Comparative Applications of ANN, GPR, and SVR. Nat Resour Res 32, 1399–1413 (2023). https://doi.org/10.1007/s11053-023-10192-6",1460.0
43.90144986312482,36.50005069451486,2.321808780289973,1.662780087194565,7.857649802291394,0.21291696238467,2.017641691169016,0.5576396633884215,1.825002534725744,3.143059920916557,coal ash,South African Coals,"Lawal, A.I., Onifade, M., Bada, S.O. et al. Prediction of Thermal Coal Ash Behavior of South African Coals: Comparative Applications of ANN, GPR, and SVR. Nat Resour Res 32, 1399–1413 (2023). https://doi.org/10.1007/s11053-023-10192-6",1420.0
49.0950904909509,37.996200379962,2.08979102089791,0.58994100589941,3.86961303869613,0.0999900009999,1.52984701529847,0.53994600539946,2.41975802419758,1.76982301769823,coal ash,South African Coals,"Lawal, A.I., Onifade, M., Bada, S.O. et al. Prediction of Thermal Coal Ash Behavior of South African Coals: Comparative Applications of ANN, GPR, and SVR. Nat Resour Res 32, 1399–1413 (2023). https://doi.org/10.1007/s11053-023-10192-6",1600.0
47.70954190838168,35.30706141228245,1.900380076015202,1.850370074014803,7.261452290458092,0.1100220044008801,0.4400880176035206,0.4500900180036007,1.960392078415683,3.010602120424084,coal ash,South African Coals,"Lawal, A.I., Onifade, M., Bada, S.O. et al. Prediction of Thermal Coal Ash Behavior of South African Coals: Comparative Applications of ANN, GPR, and SVR. Nat Resour Res 32, 1399–1413 (2023). https://doi.org/10.1007/s11053-023-10192-6",1400.0
47.92917472270275,36.83728503103693,3.276686679556324,0.1628167294189477,5.820698076727382,0.0915844102981581,4.334995420779484,0.2238730029510531,1.2007733794647393,0.1221125470642108,coal ash,South African Coals,"Lawal, A.I., Onifade, M., Bada, S.O. et al. Prediction of Thermal Coal Ash Behavior of South African Coals: Comparative Applications of ANN, GPR, and SVR. Nat Resour Res 32, 1399–1413 (2023). https://doi.org/10.1007/s11053-023-10192-6",1540.0
56.72544080604533,32.74559193954659,2.670025188916876,0.6146095717884129,2.186397984886649,0.0906801007556675,1.037783375314861,0.6246851385390427,2.186397984886649,1.118387909319899,coal ash,South African Coals,"Lawal, A.I., Onifade, M., Bada, S.O. et al. Prediction of Thermal Coal Ash Behavior of South African Coals: Comparative Applications of ANN, GPR, and SVR. Nat Resour Res 32, 1399–1413 (2023). https://doi.org/10.1007/s11053-023-10192-6",1560.0
46.49513776337115,33.73176661264181,3.4440842787682326,1.884116693679092,7.019854132901135,0.2228525121555914,1.549837925445705,0.7293354943273908,1.8942463533225289,3.028768233387359,coal ash,South African Coals,"Lawal, A.I., Onifade, M., Bada, S.O. et al. Prediction of Thermal Coal Ash Behavior of South African Coals: Comparative Applications of ANN, GPR, and SVR. Nat Resour Res 32, 1399–1413 (2023). https://doi.org/10.1007/s11053-023-10192-6",1450.0
64.76091476091476,21.62162162162162,4.604989604989605,1.1226611226611227,3.0145530145530146,0.5093555093555093,0.1767151767151767,0.6652806652806653,1.683991683991684,1.83991683991684,coal ash,South African Coals,"Lawal, A.I., Onifade, M., Bada, S.O. et al. Prediction of Thermal Coal Ash Behavior of South African Coals: Comparative Applications of ANN, GPR, and SVR. Nat Resour Res 32, 1399–1413 (2023). https://doi.org/10.1007/s11053-023-10192-6",1440.0
