Repository: Jashwanth020/Ash-Fusion-ML

## Overview of the ML Pipeline

1. **Missing Data Imputation & Pre-processing:** Missing geochemical composition values are rigorously imputed via MICE (IterativeImputer with a Random Forest Regressor). Boundary conditions (e.g., '>1450', '>1500') are intelligently processed.
2. **Self-Adjustment (SA) Method:** A constrained boundary optimization technique is applied to dynamically filter out physically anomalous melting sequences, ensuring high-fidelity training datasets.
3. **Model Training & Hyperparameter Tuning:** State-of-the-art tree-based ensembles (**Extra Trees** and **XGBoost**) are trained and benchmarked.

File: DATA/ST/SA_RandomForest_combined_filtered.csv (part 1 of 3)
SiO2,Al2O3,Fe2O3,MgO,CaO,Na2O,P2O5,K2O,TiO2,SO3,Type,group,Research paper,ST
21.72952397965884,10.00408652931171,9.750946687982974,1.599843797197622,30.11351552446662,2.328886540224385,0.040502374612598,0.8776371240098171,0.5902110371923694,22.96484640534307,coal ash,Shenfu coal,Study on the ash fusion temperatures of coal and sewage sludge mixtures    https://doi.org/10.1016/j.fuel.2009.08.039,1229.0
31.62663802916108,15.833437741062188,7.987134413216887,2.384069088076074,20.70216954962261,1.398251490474996,0.0301780897224819,1.34726890818076,0.6041175834754006,18.0867351070075,coal ash,Daliuta Coal,Study on the ash fusion temperatures of coal and sewage sludge mixtures    https://doi.org/10.1016/j.fuel.2009.08.039,1251.0
46.00250434913596,18.02718032331816,8.885918912910364,1.695474183382897,10.97972739238925,2.175518078678055,0.0817095991991757,0.7309567799701641,0.594488487125187,10.82652189389079,coal ash,Shigetai coal,Study on the ash fusion temperatures of coal and sewage sludge mixtures    https://doi.org/10.1016/j.fuel.2009.08.039,1182.0
28.10579879623493,25.63562141007065,5.683416262475517,2.078563898113837,11.44716349685882,0.9137648054510108,16.7791317572378,0.8194453993053953,1.799333905486896,6.737760268765146,coal ash,Sewage sludge,Study on the ash fusion temperatures of coal and sewage sludge mixtures    https://doi.org/10.1016/j.fuel.2009.08.039,1206.0
44.39809618010131,20.30254667947979,1.6369801649138067,3.533481575484681,15.68107218950971,1.307587814656761,0.1741546993720191,1.0780113281139707,0.8284716688283295,11.05959769953962,coal ash,Sunagawa (Japan),influence of mineral and chemical composition of coal ashes on their fusibility https://doi.org/10.1016/0378-3820(95)00032-3,1150.0
31.93532446035787,11.28301725628125,10.62517349398923,2.850656303265403,27.68924199465486,0.2192812540973387,0.3267026830278622,1.14624291914518,0.7674843893406854,13.15687524584032,coal ash,Ashibetsu (Japan),influence of mineral and chemical composition of coal ashes on their fusibility https://doi.org/10.1016/0378-3820(95)00032-3,1120.0
40.81084386149321,15.64432299503612,13.19148459046067,2.0340611159894,14.09883538239712,0.4985443911738726,0.2811508774019936,1.05691410928861,0.618195045055602,11.76564763170339,coal ash,Horonai (Japan),influence of mineral and chemical composition of coal ashes on their fusibility https://doi.org/10.1016/0378-3820(95)00032-3,1135.0
38.4551065052692,16.30400727286193,5.687444397509975,3.971233105629772,18.35946963406728,0.7483479470407861,0.2102957552679534,0.6984580839047336,1.177400770010837,14.38823652843751,coal ash,Taiheiyo (Japan),influence of mineral and chemical composition of coal ashes on their fusibility https://doi.org/10.1016/0378-3820(95)00032-3,1240.0
48.48472150487556,19.48553837344084,13.139787890883667,2.689721554616068,5.98712094194169,0.3088198821966595,0.380683162367881,1.573985206034588,0.8766499881711625,7.072971495471881,coal ash,Taiheiyo L.G.b (Japan),influence of mineral and chemical composition of coal ashes on their fusibility https://doi.org/10.1016/0378-3820(95)00032-3,1145.0
46.75417401977335,24.53821710438755,7.9734255416369,1.784053964941256,8.830568787362864,2.890366758843375,0.3421475114658157,0.986711410777566,1.0166117565587047,4.883723144252601,coal ash,Miike (Japan),influence of mineral and chemical composition of coal ashes on their fusibility https://doi.org/10.1016/0378-3820(95)00032-3,1220.0
62.336624031399,19.81032549708404,4.812790770964972,2.036948791030817,4.682985210752225,2.186724437430143,0.1395840240234876,1.6275620242059967,0.7788333612764892,1.587621851832843,coal ash,Miike L.G. (Japan),influence of mineral and chemical composition of coal ashes on their fusibility https://doi.org/10.1016/0378-3820(95)00032-3,1180.0
47.61967832535839,20.82050911479724,10.16072784221648,1.4871792224855167,9.651693343244933,2.135948681959064,0.1893139271465175,1.018068997943106,1.1777660956596707,5.739114449189076,coal ash,Takashima (Japan),influence of mineral and chemical composition of coal ashes on their fusibility https://doi.org/10.1016/0378-3820(95)00032-3,1200.0
49.76141151485838,23.37082115007869,6.826870996931299,1.265711849066095,7.115891812859782,1.853719715955069,0.3276834448030093,1.604563840154656,1.116218323585848,6.757107351707186,coal ash,Datong (China),influence of mineral and chemical composition of coal ashes on their fusibility https://doi.org/10.1016/0378-3820(95)00032-3,1220.0
46.03801090435972,20.85925911181283,6.75357169712926,2.344297413331427,12.50957002688345,0.728228558183805,0.2426632624924691,1.486384317388862,1.05742776941758,7.980586939000605,coal ash,Mafty (Russia),influence of mineral and chemical composition of coal ashes on their fusibility https://doi.org/10.1016/0378-3820(95)00032-3,1230.0
59.278417603729565,19.94236903228802,4.788562849173712,1.147259849281202,9.12819793123739,0.6284988739540496,0.248250148150127,0.6384750465564949,0.8180461534005092,3.381922512228934,coal ash,Lithgow (Australia),influence of mineral and chemical composition of coal ashes on their fusibility https://doi.org/10.1016/0378-3820(95)00032-3,1220.0
60.4075413818194,21.78975639156177,5.061360881076076,1.922918602456068,4.981654410507949,0.5479819851558744,0.3569484810200083,3.15836889626204,1.056110735027685,0.7173582351131447,coal ash,New Hope (Australia),influence of mineral and chemical composition of coal ashes on their fusibility https://doi.org/10.1016/0378-3820(95)00032-3,1190.0
68.24923819277838,18.44277146189636,4.133896797631346,1.737434885961,3.1952825488937946,1.098378376182242,0.1474203470689542,0.8787027009457933,0.6390565097787588,1.47781817886338,coal ash,New Castle (Australia),influence of mineral and chemical composition of coal ashes on their fusibility https://doi.org/10.1016/0378-3820(95)00032-3,1210.0
53.520847725348325,20.28933922326263,15.05273842275421,1.254394868562852,2.7974996671917567,0.6471084639411536,0.4448517013609819,3.03643202310849,0.8661297901981593,2.09065811427142,coal ash,Blair Athol (Australia),influence of mineral and chemical composition of coal ashes on their fusibility https://doi.org/10.1016/0378-3820(95)00032-3,1175.0
64.83592316466459,19.04474185587702,3.721156999603001,1.316870573586048,4.778643975361493,0.7881270857068017,0.2370777586327113,1.09739214465504,0.957724053517126,3.222342388396163,coal ash,Plateau (United States),influence of mineral and chemical composition of coal ashes on their fusibility https://doi.org/10.1016/0378-3820(95)00032-3,1215.0
62.85800802663925,21.12572188442958,5.570960685969617,2.106581908135464,2.366160721460214,1.41769967277363,0.1520110745839773,2.326225519410253,0.7987040409992282,1.277926465598765,coal ash,Beluga (United States),influence of mineral and chemical composition of coal ashes on their fusibility https://doi.org/10.1016/0378-3820(95)00032-3,1180.0
39.47454863931065,27.04536009807872,2.523441941094063,3.146880538305537,21.94899696214366,0.6927095524571937,1.011804953866996,0.6333344479608629,1.523961015405826,1.9989618513764729,coal ash,Pencilvania (United States),influence of mineral and chemical composition of coal ashes on their fusibility https://doi.org/10.1016/0378-3820(95)00032-3,1240.0
49.45979025393179,18.97319783200565,16.37372033376236,1.045766809638107,5.5973423525392,1.095565229144683,0.403160986846985,2.0317755158683206,0.9262506028223232,4.093430083440589,coal ash,Colowyo (United States),influence of mineral and chemical composition of coal ashes on their fusibility https://doi.org/10.1016/0378-3820(95)00032-3,1260.0
48.36707241478359,29.80193350809898,6.022204027732279,1.535462616342336,9.78109627683008,0.538408969366793,0.2946353024456692,0.8973482822779886,0.8973482822779886,1.8644903198442648,coal ash,Coal Valley (Canada),influence of mineral and chemical composition of coal ashes on their fusibility https://doi.org/10.1016/0378-3820(95)00032-3,1250.0
54.468727061908446,23.89241782294336,6.035454189094251,2.074999126167941,5.486776535540227,1.326802325867,0.2404266265413171,1.935335723445099,1.266946581842926,3.2721140066494447,coal ash,Coal Mountain (Canada),influence of mineral and chemical composition of coal ashes on their fusibility https://doi.org/10.1016/0378-3820(95)00032-3,1290.0
57.4970414935343,22.746191644302527,7.300264393055558,1.342691679921662,2.64559990266046,0.3182676574629125,0.5413570428398287,4.127533682722148,0.7956691436572814,2.6853833598433248,coal ash,Ermelo (South Africa),influence of mineral and chemical composition of coal ashes on their fusibility https://doi.org/10.1016/0378-3820(95)00032-3,1210.0
60.503059258938976,23.363258826782367,4.95795885435988,1.995154468555284,2.723385849577962,1.4065839003314753,0.2422765722358225,2.294427638838576,0.8978195108498775,1.61607511952978,coal ash,Mt. Klappan (Canada),influence of mineral and chemical composition of coal ashes on their fusibility https://doi.org/10.1016/0378-3820(95)00032-3,1180.0
43.8398647734637,31.56549773759255,6.66890711017777,2.862362515247685,8.68647513307805,0.4373053842739521,0.602473906277388,0.8249169748804096,1.3218549115553553,3.190341553453151,coal ash,Usibelli (United States),influence of mineral and chemical composition of coal ashes on their fusibility https://doi.org/10.1016/0378-3820(95)00032-3,1230.0
59.548577379909965,22.02440692321528,8.367481599050585,2.1516381254701487,1.942451085493885,0.3287224913912728,0.3871238208264095,2.6696250816018527,0.9861674741738184,1.5938060188667773,coal ash,Montana (United States),influence of mineral and chemical composition of coal ashes on their fusibility https://doi.org/10.1016/0378-3820(95)00032-3,1210.0
63.12310231609196,19.66178451545306,9.591600762609456,0.488553469197363,2.133682498127259,0.2293210161538643,0.3051808468482801,1.565365197224204,0.9372250225418802,1.964184355752664,coal ash,Black Thunder (United States),influence of mineral and chemical composition of coal ashes on their fusibility https://doi.org/10.1016/0378-3820(95)00032-3,1225.0
57.62805051361222,26.02138867947633,3.5306905299097826,1.346449778355426,5.854563110330629,1.166923141241369,0.2729530831414592,1.26666016186029,1.156949439179477,1.755371562893,coal ash,Ebenezer (Australia),influence of mineral and chemical composition of coal ashes on their fusibility https://doi.org/10.1016/0378-3820(95)00032-3,1300.0
59.500027967776326,22.9995088028051,7.447459993289272,1.1549536887988707,3.056644676390116,0.8263892773302266,0.4350268276835382,1.284388153922882,1.204736175385029,2.090864436618646,coal ash,Illinois (United States),influence of mineral and chemical composition of coal ashes on their fusibility https://doi.org/10.1016/0378-3820(95)00032-3,1180.0
64.25221953265228,22.96717536710645,3.182679818465228,1.4366955920344613,3.322358556579691,0.728324848739692,0.2095186699397456,2.115135177161846,1.067544641303384,0.7183477960172305,coal ash,Wambo (Australia),influence of mineral and chemical composition of coal ashes on their fusibility https://doi.org/10.1016/0378-3820(95)00032-3,1250.0
51.50271849053985,29.05562694018263,10.695261648993473,1.405435128152916,3.707956508318332,0.3089963756931943,0.333717401411299,0.289061125648472,1.2359855027727773,1.4652408782870827,coal ash,Fording River (Canada),influence of mineral and chemical composition of coal ashes on their fusibility https://doi.org/10.1016/0378-3820(95)00032-3,1300.0
47.997221342611326,30.37207734306828,6.855326583813254,1.5498999232969093,5.047110006633525,0.7451441938927447,0.6573760702192639,1.688993506156888,1.7684755535054473,3.318375476802357,coal ash,Entham (Australia),influence of mineral and chemical composition of coal ashes on their fusibility https://doi.org/10.1016/0378-3820(95)00032-3,1280.0
62.18451910867567,24.0045402394503,4.705208884144743,0.9569916374531684,3.120191484612933,0.1694672691323319,0.3133710986283065,1.9538579264668847,1.345769490168518,1.246082861267146,coal ash,Newlands (Australia),influence of mineral and chemical composition of coal ashes on their fusibility https://doi.org/10.1016/0378-3820(95)00032-3,1230.0
56.57865819148981,28.035724633821367,4.574825587640237,1.8199849620394857,2.327193885886556,1.740422777906612,0.5373245608912764,1.402283495341899,2.02883569538828,0.9547462095944842,coal ash,Wallarah (Australia),influence of mineral and chemical composition of coal ashes on their fusibility https://doi.org/10.1016/0378-3820(95)00032-3,1280.0
62.53911462754825,22.65635600813203,5.798592434798961,1.095953896611488,3.218119169141004,0.7870941621118865,0.3578643635319293,0.906652769014958,1.345034327659553,1.29521824144994,coal ash,Moura (Australia),influence of mineral and chemical composition of coal ashes on their fusibility https://doi.org/10.1016/0378-3820(95)00032-3,1340.0
68.05587178332294,25.52967447445292,0.787522172386482,0.3090276878984928,0.42865130902049,0.0897177158414979,0.3036804299087618,2.761311920899436,1.30589119724847,0.42865130902049,coal ash,Bobov Dol (Bulgaria),influence of mineral and chemical composition of coal ashes on their fusibility https://doi.org/10.1016/0378-3820(95)00032-3,1500.0
62.15561905995602,29.80963199274895,2.655712960314972,0.4575385624512685,0.9449165963667504,0.1491973573210657,0.5251486288013638,0.5072710148916239,2.1782814168875606,0.6166824102604053,coal ash,Maritza East (Bulgaria),influence of mineral and chemical composition of coal ashes on their fusibility https://doi.org/10.1016/0378-3820(95)00032-3,1475.0
61.24925137045587,31.68753024298476,2.804471180560225,0.6786620650466026,0.5788588201868079,0.3692720059812396,0.20673546469148,0.9082095282241298,1.2774815342053687,0.2395277876635067,coal ash,Maritza West (Bulgaria),influence of mineral and chemical composition of coal ashes on their fusibility https://doi.org/10.1016/0378-3820(95)00032-3,1470.0
59.3188554787111,32.4126655020236,3.955915630115117,0.4075189468209038,0.5665507309461347,0.4770953523756923,0.1550007288185323,0.8846142991965964,1.371649138080116,0.4501341929122366,coal ash,Donbass (Ukraine),influence of mineral and chemical composition of coal ashes on their fusibility https://doi.org/10.1016/0378-3820(95)00032-3,1420.0
56.65665665665664,25.42542542542542,6.506506506506504,1.401401401401401,3.7037037037037033,0.6006006006006003,0.5005005005005004,1.401401401401401,0.9009009009009008,2.902902902902901,coal ash,Shanxi Datong,Relationship between coal ash composition and ash fusion temperatures     https://doi.org/10.1016/j.fuel.2012.06.046,1294.0
64.16416416416415,27.22722722722722,2.902902902902901,0.5005005005005005,0.9009009009009008,0.2002002002002002,0.1001001001001,1.601601601601601,1.501501501501501,0.9009009009009008,coal ash,Heilongjiang Jixi,Relationship between coal ash composition and ash fusion temperatures     https://doi.org/10.1016/j.fuel.2012.06.047,1450.0
52.95295295295296,31.931931931931928,4.904904904904905,1.201201201201201,2.702702702702703,0.7007007007007005,0.1001001001001,1.701701701701702,1.601601601601601,2.2022022022022014,coal ash,Shandong Xinwen,Relationship between coal ash composition and ash fusion temperatures     https://doi.org/10.1016/j.fuel.2012.06.048,1450.0
50.85085085085085,36.03603603603604,6.106106106106108,0.6006006006006006,1.9019019019019017,0.3003003003003003,0.2002002002002002,1.301301301301302,1.301301301301302,1.401401401401401,coal ash,Anhui Huainan,Relationship between coal ash composition and ash fusion temperatures     https://doi.org/10.1016/j.fuel.2012.06.049,1450.0
41.78356713426854,23.046092184368728,7.114228456913827,2.104208416833667,13.12625250501002,0.9018036072144288,0.2004008016032063,0.8016032064128255,0.9018036072144288,10.02004008016032,coal ash,Neimenggu lijiata,Relationship between coal ash composition and ash fusion temperatures     https://doi.org/10.1016/j.fuel.2012.06.050,1158.0
52.75275275275276,33.53353353353354,5.905905905905906,1.1011011011011007,1.801801801801802,0.3003003003003001,1.001001001001001,0.7007007007007005,1.501501501501501,1.401401401401401,coal ash,Liaoning Fuxin,Relationship between coal ash composition and ash fusion temperatures     https://doi.org/10.1016/j.fuel.2012.06.051,1450.0
39.77955911823648,18.23647294589178,17.13426853707415,0.9018036072144288,17.53507014028056,0.2004008016032063,0.2004008016032063,0.3006012024048095,1.202404809619238,4.509018036072144,coal ash,Shanxi Huating,Relationship between coal ash composition and ash fusion temperatures     https://doi.org/10.1016/j.fuel.2012.06.052,1200.0
34.96993987975953,16.53306613226453,8.01603206412826,2.004008016032065,37.1743486973948,0.1002004008016032,0.1002004008016032,0.2004008016032063,0.3006012024048095,0.6012024048096192,coal ash,Shandong Zaozhuang,Relationship between coal ash composition and ash fusion temperatures     https://doi.org/10.1016/j.fuel.2012.06.053,1201.0
35.63474387527839,12.58351893095768,11.804008908685972,3.118040089086859,30.84632516703786,0.22271714922049,0.22271714922049,1.224944320712695,0.7795100222717147,3.56347438752784,coal ash,Sofia Bulgaria,Relationship between coal ash composition and ash fusion temperatures     https://doi.org/10.1016/j.fuel.2012.06.056,1120.0
49.6875,21.66666666666667,10.625,1.5625,10.10416666666666,2.1875,0.1041666666666666,1.041666666666666,1.25,1.770833333333333,coal ash,Miike Japan,Relationship between coal ash composition and ash fusion temperatures     https://doi.org/10.1016/j.fuel.2012.06.058,1180.0
62.68806419257773,30.09027081243731,2.607823470411233,0.4012036108324975,0.9027081243731194,0.9027081243731194,0.1003009027081243,0.5015045135406218,1.203610832497492,0.6018054162487461,coal ash,New Hope Australia,Relationship between coal ash composition and ash fusion temperatures     https://doi.org/10.1016/j.fuel.2012.06.059,1450.0
61.83673469387755,22.3469387755102,5.204081632653061,1.938775510204081,5.102040816326531,0.510204081632653,0.510204081632653,1.122448979591837,0.7142857142857143,0.7142857142857143,coal ash,Mafty Russia,Relationship between coal ash composition and ash fusion temperatures     https://doi.org/10.1016/j.fuel.2012.06.060,1190.0
40.100502512562805,27.43718592964824,2.512562814070352,3.21608040201005,22.21105527638191,0.7035175879396984,0.7035175879396984,0.6030150753768843,0.5025125628140703,2.010050251256282,coal ash,Coal Mountain Canada,Relationship between coal ash composition and ash fusion temperatures     https://doi.org/10.1016/j.fuel.2012.06.061,1240.0
54.61928934010154,20.71065989847716,15.32994923857868,1.319796954314721,2.84263959390863,0.6091370558375637,0.6091370558375637,1.01522842639594,0.8121827411167517,2.1319796954314727,coal ash,Donbass Ukraine,Relationship between coal ash composition and ash fusion temperatures     https://doi.org/10.1016/j.fuel.2012.06.062,1175.0
45.32187125149941,34.88604558176729,9.33626549380248,0.979608156737305,6.337465013994402,0.4098360655737705,0.0699720111955218,0.3198720511795282,1.099560175929628,1.239504198320672,coal ash,Fangzheng coal,Modification of ash fusion behavior of coal with high ash fusion temperature by red mud addition https://doi.org/10.1016/j.fuel.2016.12.012,1500.0
49.96945632254123,34.45326817348809,4.6019140704540815,0.8654041946650377,4.041946650376705,1.058847485237222,0.3970678069639584,1.099572388515578,1.415190388922826,2.097332518835267,coal ash,Jiaozuo coal,Modification of ash fusion behavior of coal with high ash fusion temperature by red mud addition https://doi.org/10.1016/j.fuel.2016.12.012,1500.0
48.82051282051282,36.63589743589744,2.071794871794872,0.7589743589743589,6.451282051282052,0.5435897435897435,0.5128205128205127,0.1948717948717947,1.517948717948718,2.492307692307693,coal ash, Jincheng coal,Modification of ash fusion behavior of coal with high ash fusion temperature by red mud addition https://doi.org/10.1016/j.fuel.2016.12.012,1500.0
20.132370637785808,28.48375451263539,18.38748495788207,2.214199759326114,19.95186522262335,1.997593261131168,1.058965102286402,2.190132370637786,5.030084235860411,0.5535499398315284,coal ash,Zhongmei,Modification of ash fusion behavior of coal with high ash fusion temperature by red mud addition https://doi.org/10.1016/j.fuel.2016.12.012,1212.0
64.92738589211618,22.26141078838173,5.715767634854772,0.6224066390041492,1.79460580912863,0.1141078838174273,1.6286307053941913,1.089211618257261,1.784232365145228,0.0622406639004149,coal ash,Indian coals,"Composition, mineral matter characteristics and ash fusion behavior of some Indian coals  https://doi.org/10.1016/j.fuel.2015.02.015",1246.0
49.65063707357172,21.11590628853268,22.06124126592684,0.5137690094533498,2.034525277435264,0.1438553226469379,1.715988491574188,1.243321002877106,1.4796547472256467,0.0411015207562679,coal ash,Indian coals,"Composition, mineral matter characteristics and ash fusion behavior of some Indian coals  https://doi.org/10.1016/j.fuel.2015.02.015",1249.0
57.24410246026122,21.55512807532651,13.60737065910702,1.063075832742736,2.359015895514833,0.161992507846512,1.032702237521515,1.154196618406399,1.670547737167156,0.151867976106105,coal ash,Indian coals,"Composition, mineral matter characteristics and ash fusion behavior of some Indian coals  https://doi.org/10.1016/j.fuel.2015.02.015",1254.0
47.733866933466736,40.64032016008005,4.462231115557779,0.3701850925462731,4.242121060530265,0.240120060030015,0.3201600800400201,0.2101050525262631,1.550775387693848,0.2301150575287644,coal ash,high aluminum Shajuzi coal ,Influences of phosphorus on ash fusion characteristics of coal and its  regulation mechanism    https://doi.org/10.1016/j.fuel.2018.11.004,1500.0
45.3,14.39,10.43,1.72,20.33,1.7,0.4299999999999998,0.49,1.91,3.3,coal ash,high calcium Zhundong coal,Influences of phosphorus on ash fusion characteristics of coal and its  regulation mechanism    https://doi.org/10.1016/j.fuel.2018.11.004,1189.0
32.31,13.24,6.34,3.21,30.07,5.789999999999999,0.82,0.97,2.03,5.22,coal ash,Yimi coal ,Influences of phosphorus on ash fusion characteristics of coal and its  regulation mechanism    https://doi.org/10.1016/j.fuel.2018.11.004,1170.0
46.82301062337141,37.372218881539375,4.269392663860494,1.262778111846061,3.938665063138906,0.7316095409901783,0.1202645820805772,0.471036279815594,1.723792343154941,3.2872319102024448,coal ash,Nantun coal,Regulation of ash-fusion behaviors for high ash-fusion-temperature coal by coal blending  10.1016/j.fuproc.2017.05.012,1500.0
44.0764458675205,34.4106463878327,6.914148489093456,1.911146688012808,5.873524114468681,0.8705223133880328,0.8905343205923553,1.0906543926355807,1.190714428657194,2.771662997798679,coal ash,Pengzhuang coal,Regulation of ash-fusion behaviors for high ash-fusion-temperature coal by coal blending  10.1016/j.fuproc.2017.05.012,1402.0
43.84,32.16,5.18,1.73,8.62,0.8199999999999998,0.4599999999999999,0.76,2.059999999999999,4.369999999999999,coal ash, Biaodian coal,Regulation of ash-fusion behaviors for high ash-fusion-temperature coal by coal blending  10.1016/j.fuproc.2017.05.012,1392.0
31.06000000000001,13.32,23.96,2.88,24.61,0.2,0.16,2.08,0.7400000000000001,0.99,coal ash,Xiangyuan coal,Regulation of ash-fusion behaviors for high ash-fusion-temperature coal by coal blending  10.1016/j.fuproc.2017.05.012,1125.0
53.5426046520352,28.20943013691937,3.871882567812463,6.128636978766012,2.666067710979438,0.4978134730044594,0.350063961255105,2.212504324464265,0.7854390351848138,1.735557159578868,coal ash, Chinese ,The influences of mineral behaviour on blended coal ash fusion characteristics   https://doi.org/10.1016/S0016-2361(99)00005-8,1350.0
65.1821862348178,27.83400809716599,1.821862348178138,0.3036437246963562,0.4048582995951416,0.2024291497975707,0.1012145748987853,2.9352226720647767,1.214574898785425,0.0,coal ash,Australian domestic and export thermal coals,The effect of potassium on the fusibility of coal ashes with high silica and alumina levels     https://doi.org/10.1016/S0016-2361(98)00016-7,1520.0
21.68328379888957,9.982797946553072,9.730196783937863,1.596439347728123,30.0494343047053,2.3239306960599246,0.1818728370829507,0.7476994413410195,0.78836737125038,22.91597747245177,coal ash,Shenfu coal,The influence of phosphorus on ash fusion temperature of sludge and coal    10.1016/j.fuproc.2012.12.018,1151.0
46.18740432717934,21.2193281748144,5.931307446960024,1.919843977721302,14.075487689293547,0.7174153811484866,0.1616710718081096,0.7275198231364935,0.299470904336343,8.760551203601942,coal ash, Yulin coal,The influence of phosphorus on ash fusion temperature of sludge and coal    10.1016/j.fuproc.2012.12.018,1244.0
31.33710250145681,21.85243331132148,35.4325235695926,1.202138522487615,1.935646773497008,0.9881986159432092,0.9270729283590932,3.015533920816391,0.2428778627226194,3.066471993803153,coal ash, Ukraine coal,The influence of phosphorus on ash fusion temperature of sludge and coal    10.1016/j.fuproc.2012.12.018,1250.0
44.014547699669535,25.92217672233208,18.22525279807496,1.277709814783718,2.207882559946265,1.093719601454863,0.8586209955346586,3.0562818769626534,0.3999645179796004,2.943843413261687,coal ash, Ukraine coal,The influence of phosphorus on ash fusion temperature of sludge and coal    10.1016/j.fuproc.2012.12.018,1380.0
41.19588041195881,32.28677132286771,7.01929807019298,0.63993600639936,6.909309069093091,1.02989701029897,1.03989601039896,0.70992900709929,3.66963303669633,5.499450054994499,coal ash, Xiangyuan coal,Effecting mechanisms of iron-rich sludge on ash fusion characteristics of coal with high ash fusion temperature under reducing atmosphere   10.1016/j.wasman.2023.12.011,1500.0
13.71137113711371,5.1005100510051,48.1148114811481,1.56015601560156,13.4013401340134,2.09020902090209,12.69126912691269,1.11011101110111,1.13011301130113,1.09010901090109,coal ash, municipal sewage sludge,Effecting mechanisms of iron-rich sludge on ash fusion characteristics of coal with high ash fusion temperature under reducing atmosphere   10.1016/j.wasman.2023.12.011,1138.0
2.000000000000001,1.130000000000001,67.80000000000003,0.7400000000000004,5.430000000000003,2.350000000000001,18.660000000000007,0.4600000000000001,1.3000000000000007,0.13,coal ash,pharmaceutical sewage sludge,Effecting mechanisms of iron-rich sludge on ash fusion characteristics of coal with high ash fusion temperature under reducing atmosphere   10.1016/j.wasman.2023.12.011,1211.0
53.99258591323515,32.98266706742811,3.757138563270213,0.9417893998597332,2.81534916341048,1.272417593427512,0.3206091573990582,1.512874461476806,1.2824366295962333,1.122132050896704,coal ash,Jincheng coal,Influence of biomass addition on Jincheng coal ash fusion temperatures   http://dx.doi.org/10.1016/j.fuel.2015.08.024,1450.0
33.93106196453478,14.88344291691572,16.88583383144053,1.872883044431161,27.5154413229727,0.2191671647738593,0.2789400278940028,3.068340306834032,0.3785614664275753,0.9663279537756528,coal ash, Shenmu coal,Investigation on improve ash fusion temperature (AFT) of low-AFT coal by biomass addition  https://doi.org/10.1016/j.fuproc.2019.03.005,1121.0
55.08091265453815,24.625590511609207,3.729017991757967,2.834455724193385,7.54849733641572,0.2713840586993668,0.251281535832747,0.3618454115991557,1.507689214996482,3.7893255603578258,coal ash,South African Coals,"Lawal, A.I., Onifade, M., Bada, S.O. et al. Prediction of Thermal Coal Ash Behavior of South African Coals: Comparative Applications of ANN, GPR, and SVR. Nat Resour Res 32, 1399–1413 (2023). https://doi.org/10.1007/s11053-023-10192-6",1290.0
55.10551055105511,24.60246024602461,3.58035803580358,1.560156015601561,9.01090109010901,0.2000200020002,0.9600960096009602,0.6900690069006902,1.820182018201821,2.470247024702471,coal ash,South African Coals,"Lawal, A.I., Onifade, M., Bada, S.O. et al. Prediction of Thermal Coal Ash Behavior of South African Coals: Comparative Applications of ANN, GPR, and SVR. Nat Resour Res 32, 1399–1413 (2023). https://doi.org/10.1007/s11053-023-10192-6",1320.0
46.2036194520271,25.37660499443939,4.691133353553736,2.739864523304014,11.82893539581438,0.5661712668082096,1.041350722879386,0.6672732787382469,1.900717824284704,4.984329188150844,coal ash,South African Coals,"Lawal, A.I., Onifade, M., Bada, S.O. et al. Prediction of Thermal Coal Ash Behavior of South African Coals: Comparative Applications of ANN, GPR, and SVR. Nat Resour Res 32, 1399–1413 (2023). https://doi.org/10.1007/s11053-023-10192-6",1280.0
44.91320145337101,32.19620508679854,5.63181267662495,1.7965280581348413,7.468712151796525,0.2825999192571658,1.554299555914412,0.5147355672184093,1.8974566007266849,3.744448930157448,coal ash,South African Coals,"Lawal, A.I., Onifade, M., Bada, S.O. et al. Prediction of Thermal Coal Ash Behavior of South African Coals: Comparative Applications of ANN, GPR, and SVR. Nat Resour Res 32, 1399–1413 (2023). https://doi.org/10.1007/s11053-023-10192-6",1340.0
46.81064791562029,28.93018583626318,5.133098945253642,2.03917629331994,8.879959819186336,0.1305876443997991,1.567051732797589,0.4620793571069813,1.536916122551482,4.5102963335007535,coal ash,South African Coals,"Lawal, A.I., Onifade, M., Bada, S.O. et al. Prediction of Thermal Coal Ash Behavior of South African Coals: Comparative Applications of ANN, GPR, and SVR. Nat Resour Res 32, 1399–1413 (2023). https://doi.org/10.1007/s11053-023-10192-6",1340.0
42.738505165080014,34.33259064209035,4.92201741948552,2.035649179663764,8.23374518938627,0.2531901964755924,2.096414826817905,0.4253595300789953,2.187563297549119,2.774964553372494,coal ash,South African Coals,"Lawal, A.I., Onifade, M., Bada, S.O. et al. Prediction of Thermal Coal Ash Behavior of South African Coals: Comparative Applications of ANN, GPR, and SVR. Nat Resour Res 32, 1399–1413 (2023). https://doi.org/10.1007/s11053-023-10192-6",1340.0
67.02658653356423,26.077212997860848,2.8725679942956086,0.6824895589283894,0.539879800346338,0.1222369359274727,0.1527961699093408,1.18162371396557,1.2733014159111753,0.0713048792910257,coal ash,South African Coals,"Lawal, A.I., Onifade, M., Bada, S.O. et al. Prediction of Thermal Coal Ash Behavior of South African Coals: Comparative Applications of ANN, GPR, and SVR. Nat Resour Res 32, 1399–1413 (2023). https://doi.org/10.1007/s11053-023-10192-6",1600.0
51.83845690174803,36.3672895318465,1.657625075346594,0.984528832630098,4.249547920433995,0.140646976090014,0.6027727546714887,0.5424954792043399,1.717902350813743,1.898734177215189,coal ash,South African Coals,"Lawal, A.I., Onifade, M., Bada, S.O. et al. Prediction of Thermal Coal Ash Behavior of South African Coals: Comparative Applications of ANN, GPR, and SVR. Nat Resour Res 32, 1399–1413 (2023). https://doi.org/10.1007/s11053-023-10192-6",1600.0
45.37277633419948,31.081351189286416,19.68818708774735,0.1399160503697781,0.5196881870877473,0.1199280431740955,0.7695382770337797,0.6695982410553668,1.519088546871877,0.1199280431740955,coal ash,South African Coals,"Lawal, A.I., Onifade, M., Bada, S.O. et al. Prediction of Thermal Coal Ash Behavior of South African Coals: Comparative Applications of ANN, GPR, and SVR. Nat Resour Res 32, 1399–1413 (2023). https://doi.org/10.1007/s11053-023-10192-6",1540.0
59.774964838256,34.45850914205345,2.762708458910992,0.1306007635121559,0.1506931886678722,0.070323488045007,0.1707856138235885,0.5224030540486237,1.828410689170183,0.1306007635121559,coal ash,South African Coals,"Lawal, A.I., Onifade, M., Bada, S.O. et al. Prediction of Thermal Coal Ash Behavior of South African Coals: Comparative Applications of ANN, GPR, and SVR. Nat Resour Res 32, 1399–1413 (2023). https://doi.org/10.1007/s11053-023-10192-6",1600.0
46.8734215577331,27.07344176179412,5.687443176078391,1.8688756440044447,10.50611172845742,0.1212243660975856,2.74775229821194,0.5051015254066066,1.4445903626628953,3.172037579553491,coal ash,South African Coals,"Lawal, A.I., Onifade, M., Bada, S.O. et al. Prediction of Thermal Coal Ash Behavior of South African Coals: Comparative Applications of ANN, GPR, and SVR. Nat Resour Res 32, 1399–1413 (2023). https://doi.org/10.1007/s11053-023-10192-6",1310.0
46.44616467276566,30.76304413390972,2.835025635870111,1.8598572433899667,9.10827385141249,0.2714386247109681,0.864582286116417,0.5730370966120438,1.799537549009752,5.479038906202876,coal ash,South African Coals,"Lawal, A.I., Onifade, M., Bada, S.O. et al. Prediction of Thermal Coal Ash Behavior of South African Coals: Comparative Applications of ANN, GPR, and SVR. Nat Resour Res 32, 1399–1413 (2023). https://doi.org/10.1007/s11053-023-10192-6",1340.0
53.2953620829943,30.00406834825061,4.932872253864931,1.1899918633034987,3.9157851912123673,0.0915378356387306,1.413751017087062,0.691619202603743,1.759560618388934,2.705451586655818,coal ash,South African Coals,"Lawal, A.I., Onifade, M., Bada, S.O. et al. Prediction of Thermal Coal Ash Behavior of South African Coals: Comparative Applications of ANN, GPR, and SVR. Nat Resour Res 32, 1399–1413 (2023). https://doi.org/10.1007/s11053-023-10192-6",1450.0
58.81174231038976,33.56377116521391,1.8735597635507453,0.6913134956417192,1.202284340246468,0.1001903616872056,0.3506662659052198,0.6211802424606752,1.6431219316701733,1.142170123234145,coal ash,South African Coals,"Lawal, A.I., Onifade, M., Bada, S.O. et al. Prediction of Thermal Coal Ash Behavior of South African Coals: Comparative Applications of ANN, GPR, and SVR. Nat Resour Res 32, 1399–1413 (2023). https://doi.org/10.1007/s11053-023-10192-6",1600.0
53.87003104035247,36.44738159607491,5.827575848603185,0.300390507659958,0.7109242014619006,0.1201562030639832,0.250325423049965,0.5206768799439272,1.511965555221789,0.4405727445679383,coal ash,South African Coals,"Lawal, A.I., Onifade, M., Bada, S.O. et al. Prediction of Thermal Coal Ash Behavior of South African Coals: Comparative Applications of ANN, GPR, and SVR. Nat Resour Res 32, 1399–1413 (2023). https://doi.org/10.1007/s11053-023-10192-6",1600.0
41.67083041870691,28.18027380833416,3.397621664834616,1.41900669531328,16.08873788348157,0.0699510342760068,1.9186569401419007,0.6895173378634954,1.658838812831018,4.906565404217048,coal ash,South African Coals,"Lawal, A.I., Onifade, M., Bada, S.O. et al. Prediction of Thermal Coal Ash Behavior of South African Coals: Comparative Applications of ANN, GPR, and SVR. Nat Resour Res 32, 1399–1413 (2023). https://doi.org/10.1007/s11053-023-10192-6",1390.0
62.13728236942164,33.11987192315389,1.300780468280968,0.1801080648389032,0.4302581548929356,0.0600360216129677,0.170102061236742,0.4602761656994195,1.921152691614969,0.2201320792475484,coal ash,South African Coals,"Lawal, A.I., Onifade, M., Bada, S.O. et al. Prediction of Thermal Coal Ash Behavior of South African Coals: Comparative Applications of ANN, GPR, and SVR. Nat Resour Res 32, 1399–1413 (2023). https://doi.org/10.1007/s11053-023-10192-6",1600.0
46.29254457050244,28.05915721231766,3.474473257698542,2.978119935170179,9.876418152350078,0.3038897893030794,0.3950567260940032,0.3545380875202592,1.326985413290114,6.938816855753645,coal ash,South African Coals,"Lawal, A.I., Onifade, M., Bada, S.O. et al. Prediction of Thermal Coal Ash Behavior of South African Coals: Comparative Applications of ANN, GPR, and SVR. Nat Resour Res 32, 1399–1413 (2023). https://doi.org/10.1007/s11053-023-10192-6",1280.0
42.159022631684365,33.84738634087723,3.114360104145804,2.563589024634489,10.01401962747847,0.4205888243540957,1.922691768475866,0.6008411776487081,1.5521730422591633,3.805327458441818,coal ash,South African Coals,"Lawal, A.I., Onifade, M., Bada, S.O. et al. Prediction of Thermal Coal Ash Behavior of South African Coals: Comparative Applications of ANN, GPR, and SVR. Nat Resour Res 32, 1399–1413 (2023). https://doi.org/10.1007/s11053-023-10192-6",1350.0
41.867954911433166,34.01771336553945,3.764090177133656,1.77133655394525,9.410225442834136,0.3321256038647342,2.415458937198068,0.714573268921095,2.093397745571659,3.613123993558776,coal ash,South African Coals,"Lawal, A.I., Onifade, M., Bada, S.O. et al. Prediction of Thermal Coal Ash Behavior of South African Coals: Comparative Applications of ANN, GPR, and SVR. Nat Resour Res 32, 1399–1413 (2023). https://doi.org/10.1007/s11053-023-10192-6",1320.0
46.27301076350468,31.18398551453576,2.51483754149482,1.207122019917513,10.56231767427824,0.1005935016597926,1.981691982697918,0.865104114274218,1.881098481038125,3.430238406598934,coal ash,South African Coals,"Lawal, A.I., Onifade, M., Bada, S.O. et al. Prediction of Thermal Coal Ash Behavior of South African Coals: Comparative Applications of ANN, GPR, and SVR. Nat Resour Res 32, 1399–1413 (2023). https://doi.org/10.1007/s11053-023-10192-6",1360.0
49.70259098699466,34.680915414860365,2.490170380078637,1.048492791612058,6.200221796552072,0.1008166145780824,0.8871862082871258,0.4335114426857545,1.774372416574252,2.681721947776994,coal ash,South African Coals,"Lawal, A.I., Onifade, M., Bada, S.O. et al. Prediction of Thermal Coal Ash Behavior of South African Coals: Comparative Applications of ANN, GPR, and SVR. Nat Resour Res 32, 1399–1413 (2023). https://doi.org/10.1007/s11053-023-10192-6",1450.0
46.15384615384615,36.336032388663966,2.530364372469636,0.9817813765182186,6.761133603238869,0.1619433198380566,1.4271255060728747,0.7186234817813764,2.317813765182186,2.611336032388664,coal ash,South African Coals,"Lawal, A.I., Onifade, M., Bada, S.O. et al. Prediction of Thermal Coal Ash Behavior of South African Coals: Comparative Applications of ANN, GPR, and SVR. Nat Resour Res 32, 1399–1413 (2023). https://doi.org/10.1007/s11053-023-10192-6",1550.0
47.65255856036996,28.95345330250327,5.247813411078717,1.849803960993264,8.706142555544385,0.1608525183472402,0.6735699205790691,0.8143158741329044,1.608525183472404,4.332964712978788,coal ash,South African Coals,"Lawal, A.I., Onifade, M., Bada, S.O. et al. Prediction of Thermal Coal Ash Behavior of South African Coals: Comparative Applications of ANN, GPR, and SVR. Nat Resour Res 32, 1399–1413 (2023). https://doi.org/10.1007/s11053-023-10192-6",1320.0
50.3568197808825,30.65634737159513,5.2869635139209965,1.67856065936275,5.83978289275304,0.2010252286661976,0.934767313297819,0.7236908231983114,1.970047240928736,2.351995175394511,coal ash,South African Coals,"Lawal, A.I., Onifade, M., Bada, S.O. et al. Prediction of Thermal Coal Ash Behavior of South African Coals: Comparative Applications of ANN, GPR, and SVR. Nat Resour Res 32, 1399–1413 (2023). https://doi.org/10.1007/s11053-023-10192-6",1400.0
48.463476070528976,36.5743073047859,2.91183879093199,0.806045340050378,5.037783375314862,0.1108312342569269,1.722921914357683,0.5239294710327456,1.753148614609572,2.095717884130983,coal ash,South African Coals,"Lawal, A.I., Onifade, M., Bada, S.O. et al. Prediction of Thermal Coal Ash Behavior of South African Coals: Comparative Applications of ANN, GPR, and SVR. Nat Resour Res 32, 1399–1413 (2023). https://doi.org/10.1007/s11053-023-10192-6",1600.0
47.97751681220516,37.73963665562582,1.927130382414936,0.6925624811803675,5.018568704205561,0.1304827863093445,2.097761718357924,0.582153969687845,1.8669075579644687,1.96727893204858,coal ash,South African Coals,"Lawal, A.I., Onifade, M., Bada, S.O. et al. Prediction of Thermal Coal Ash Behavior of South African Coals: Comparative Applications of ANN, GPR, and SVR. Nat Resour Res 32, 1399–1413 (2023). https://doi.org/10.1007/s11053-023-10192-6",1600.0
45.90098216075367,39.98797354179195,2.635798757265985,0.6013229104028864,4.74042894367609,0.1503307276007216,1.192623772299058,0.6313890559230309,2.355181399077972,1.80396873120866,coal ash,South African Coals,"Lawal, A.I., Onifade, M., Bada, S.O. et al. Prediction of Thermal Coal Ash Behavior of South African Coals: Comparative Applications of ANN, GPR, and SVR. Nat Resour Res 32, 1399–1413 (2023). https://doi.org/10.1007/s11053-023-10192-6",1600.0
